Repository: wenbinyugroup/prevabs

# PreVABS

PreVABS is a preprocessing tool for VABS and SwiftComp.
It helps users to create cross-sections and write input files.

Online documentation: https://wenbinyugroup.github.io/prevabs/

### Windows

#### Runtime package (`prevabs-<ver>-windows-x64.zip`)

Bundled in the package:

- `prevabs.exe`
- `gmsh-<major>.<minor>.dll`
- `MaterialDB.xml`
- `README.md`
- `LICENSE`
- `LICENSE-gmsh.txt`
- `CREDITS-gmsh.txt`

Manual installation still required:

- Microsoft Visual C++ Redistributable for Visual Studio 2022 (x64), if not
  already installed on the target machine
- VABS and/or SwiftComp, if you want PreVABS to execute those solvers with
  `--execute`

Usage:

- Unzip the package
- Run `prevabs.exe` from the package root, or add that directory to `PATH`

#### Gmsh-app package (`prevabs-<ver>-windows-x64-with-gmsh-app.zip`)

Includes everything in the runtime package, plus:

- `gmsh/gmsh.exe`
- `gmsh/onelab.py` when present in the SDK

This package is useful when users want the standalone Gmsh application in
addition to the PreVABS runtime.

### Linux

#### Ubuntu package (`prevabs-<ver>-linux-ubuntu-x64.tar.gz`)

Bundled in the package:

- `prevabs`
- `libgmsh.so*`
- `MaterialDB.xml`
- `README.md`
- `LICENSE`
- `LICENSE-gmsh.txt`
- `CREDITS-gmsh.txt`

Manual installation still required:

- System runtime libraries required by Gmsh/OpenGL/X11 if they are not already
  present on the machine. On Ubuntu/Debian, these typically include
  `libglu1-mesa`, `libgl1`, `libx11-6`, `libxrender1`, `libxft2`,
  `libxcursor1`, `libxfixes3`, `libxinerama1`, and `libfontconfig1`.
- VABS and/or SwiftComp, if you want PreVABS to execute those solvers with
  `--execute`

#### RHEL package (`prevabs-<ver>-linux-rhel9-x64.tar.gz`)

Bundled in the package:

- `prevabs`
- `libgmsh.so*`
- `MaterialDB.xml`
- `README.md`
- `LICENSE`
- `LICENSE-gmsh.txt`
- `CREDITS-gmsh.txt`

Manual installation still required:

- System runtime libraries required by Gmsh/OpenGL/X11 if they are not already
  present on the machine. On RHEL/Rocky 9, these typically include
  `mesa-libGLU`, `libglvnd-glx`, `libX11`, `libXrender`, `libXft`,
  `libXcursor`, `libXfixes`, `libXinerama`, and `fontconfig`.
- VABS and/or SwiftComp, if you want PreVABS to execute those solvers with
  `--execute`

### Examples package

`prevabs-<ver>-examples.zip` contains only example input files. It does not
contain the executable or runtime libraries.

## Usage

````
prevabs -i <main_input.xml> [options]
````

Options

````

Required arguments
------------------

-i, --input <file>       Input XML file (required)

Analysis mode (exactly one required)
------------------------------------

--hm, --homogenization   Homogenization (build cross section and generate input)
--dh, --dehomogenization Dehomogenization (recovery - read 1D beam analysis results)
--fs, --failure-strength Initial failure strength analysis (SwiftComp only)
--fe, --failure-envelope Initial failure envelope (SwiftComp only)
--fi, --failure-index    Initial failure indices and strength ratios

Analysis tool (optional)
-------------------------

--vabs                  Use VABS format (default)
--sc                    Use SwiftComp format

Additional options
------------------

--ver <version>         Tool version (e.g. 3.0)
--integrated            Use integrated solver (implies --execute)
-e, --execute           Execute VABS/SwiftComp after generating input
-v, --visualize         Visualize meshed cross section or contour plots
--gmsh-verbosity <n>    Gmsh log verbosity (0=silent, 1=errors, 2=warnings, 3=info, 5=debug)
-d, --debug             Debug mode
````

# Fresh clone
git clone --recursive <repo-url>

# Existing clone
git submodule update --init --recursive
```

To refresh only `cpp-terminal` in an existing working tree:

```bash
git submodule update --init --recursive extern/cpp-terminal
```

PreVABS builds `cpp-terminal` as part of the normal CMake build through
`add_subdirectory(extern/cpp-terminal)`. No separate manual build or system
installation step is required for this dependency.

### Windows (MSVC)

1. **Fetch source dependencies**
   - Run `git submodule update --init --recursive`
   - Verify `extern/cpp-terminal` is populated before building

2. **Setup Gmsh**
   - Download the Gmsh SDK from https://gmsh.info/
   - Unzip to a directory
   - No SDK header renaming is needed; PreVABS selects `gmsh.h_cwrap`
     automatically on Windows builds
   - Set environment variable `Gmsh_ROOT` to the Gmsh SDK root directory

3. **Build PreVABS**

   ```powershell
   # Full clean build
   powershell.exe -NoProfile -ExecutionPolicy Bypass -File tools\build-msvc.ps1 full

   # Incremental rebuild
   powershell.exe -NoProfile -ExecutionPolicy Bypass -File tools\build-msvc.ps1 fast
   ```

The executable will be at `build_msvc\Release\prevabs.exe`.

File: test/backlog/airfoil/uh60a/1.4_lamina_strength/material_database.xml
<materials>
  <!--
  The lamina material assumptions:
  E3 = E2
  nu13 = nu12
  nu23 = 0.3
  g13 = g12
  g23 = E2/ (2*(1 + nu23))

  The lamina ply thickness used either lower bound or averaged values
  of the ply thickness range reported in the databases.
  
  -->




  <!-- ========== ISOTROPIC ========== -->

  <!--Material Aluminum 8009
    Source: Manufacture report
	Unit:Imperial unit -->
  <material name="Aluminum 8009" type="isotropic">
	<!-- unit: lbf.sec^2/in^4 -->
    <density>0.271959e-3</density>
    <elastic>
	    <!--unit:psi -->
      <e>13.1E+06</e>
      <nu>3.30E-01</nu>
    </elastic>

    <failure_criterion>max principal stress</failure_criterion>
    <!-- <characteristic_length>0</characteristic_length> -->
    <strength>
      <xt>55.8e3</xt>
      <xc>55.8e3</xc>
    </strength>
  </material>
  
  <lamina name="Aluminum 8009_0.01">
    <material>Aluminum 8009</material>
    <thickness>0.01</thickness>
  </lamina>

  <material name="lead" type="isotropic">
	  <!--density unit: lbf.sec^2/in^4 -->
    <density>1.060957e-3</density>
    <elastic>
      <e>1e-3</e>
      <nu>0</nu>
    </elastic>
    <failure_criterion>max principal stress</failure_criterion>
    <characteristic_length>0</characteristic_length>
    <strength>
      <xt>2.610000e+00</xt>
      <xc>2.610000e+00</xc>
    </strength>
  </material>









  <!-- ========== LAMINA ========== -->

  <material name="Rohacell 70" type="orthotropic">
    <!-- unit: lbf.sec^2/in^4 -->
    <density>7.040895e-6</density>
    <!-- unit: psi -->
    <elastic>
      <e1>13.125e3</e1>
      <e2>13.125e3</e2>
      <e3>13.125e3</e3>
      <g12>4.118e3</g12>
      <g13>4.118e3</g13>
      <g23>4.118e3</g23>
      <nu12>3.15E-01</nu12>
      <nu13>3.15E-01</nu13>
      <nu23>3.00E-01</nu23>
    </elastic>
    <failure_criterion>tsai-wu</failure_criterion>
    <characteristic_length>0</characteristic_length>
    <strength>
      <xt>398</xt>
      <yt>398</yt>
      <zt>398</zt>
      <xc>213</xc>
      <yc>213</yc>
      <zc>213</zc>
      <r>185</r>
      <t>185</t>
      <s>185</s>
    </strength>
  </material>

  <material name="Plascore PN2-3/16OX3.0" type="orthotropic">
    <!-- unit: lbf.sec^2/in^4 -->
    <density>4.509066e-6</density>
    <!-- unit: psi -->
    <elastic>
      <e1>1e3</e1>
      <e2>1e3</e2>
      <e3>20e3</e3>
      <g12>1e3</g13>
      <g23>3.5e3</g12>
      <g13>5.799e3</g23>
      <nu12>3.00E-01</nu13>
      <nu13>1.00E-02</nu12>
      <nu23>1.00E-02</nu23>
    </elastic>
    <failure_criterion>tsai-wu</failure_criterion>
    <characteristic_length>0</characteristic_length>
    <strength>
      <xt>10</xt>
      <yt>10</yt>
      <zt>330</zt>
      <xc>10</xc>
      <yc>10</yc>
      <zc>330</zc>
      <r>176</r>
      <t>118</t>
      <s>5.799</s>
    </strength>
  </material>


  <!-- Material: AS4 12k/E7K8 unidirectional tape  
  Source: Military Composite Materials Handbook. Volume 2. 2002
  Unit: Imperial unit -->
  <material name="AS4 12k/E7K8" type="lamina" subtype="ud">
	  <!-- unit: lbf.sec^2/in^4 -->
    <density>0.145973e-3</density>
    <elastic>
	    <!-- unit: psi (lbf/in^2) -->
      <e1>19.3E+06</e1>
      <e2>1.23E+06</e2>
      <g12>7.31E+06</g12>
      <nu12>3.20E-01</nu12>
    </elastic>
    <failure_criterion>tsai-wu</failure_criterion>
    <characteristic_length>0</characteristic_length>
    <strength>
      <xt>303e3</xt>
      <yt>5.47e3</yt>
      <xc>245e3</xc>
      <s>16.5e3</s>
    </strength>
  </material>
  <lamina name="AS4 12k/E7K8_0.0054">
    <material>AS4 12k/E7K8</material>
    <thickness>0.0054</thickness>
  </lamina>


  <!--Material: E-Glass 7781/EA 9396 8-harness satin weave fabric    
  Source: Military Composite Materials Handbook. Volume 2. 2002
  Unit: Imperial unit -->
  <material name="E-Glass 7781/EA 9396" type="lamina" subtype="wv">
	  <!-- unit: lbf.sec^2/in^4 -->
    <density>0.179660e-3</density>
    <elastic>
	    <!-- unit: lbf/in^2 -->
      <e1>3.39E+06</e1>
      <e2>3.41E+06</e2>
      <g12>0.758E+06</g12>
      <nu12>1.150E-01</nu12>
    </elastic>
    <failure_criterion>tsai-wu</failure_criterion>
    <characteristic_length>0</characteristic_length>
    <strength>
      <xt>48.3e3</xt>
      <yt>50.5e3</yt>
      <xc>46.4e3</xc>
      <yc>37.7e3</yc>
      <s>11.5e3</s>
    </strength>
  </material>
  <lamina name="E-Glass 7781/EA 9396_0.0083">
    <material>E-Glass 7781/EA 9396</material>
    <thickness>0.0083</thickness>
  </lamina>


  <material name="T300 15k/976" type="lamina" subtype="ud">
	  <!-- unit: lbf.sec^2/in^4 -->
    <density>0.149716e-3</density>
    <elastic>
	    <!-- unit: psi -->
      <e1>19.6E+06</e1>
      <e2>1.34E+06</e2>
      <g12>0.91E+06</g12>
      <nu12>3.48E-01</nu12>
    </elastic>
    <failure_criterion>tsai-wu</failure_criterion>
    <characteristic_length>0</characteristic_length>
    <strength>
      <xt>211e3</xt>
      <yt>5.66e3</yt>
      <xc>136e3</xc>
      <yc>30e3</yc>
      <s>11.1e3</s>
    </strength>
  </material>
  <lamina name="T300 15k/976_0.0053">
    <material>T300 15k/976</material>
    <thickness>0.0053</thickness>
  </lamina>


  <!--Material: T650-35 12k/976 unidirectional tape   
  Source: Military Composite Materials Handbook. Volume 2. 2002
  Unit: Imperial unit -->
  <material name="T650-35 12k/976" type="lamina" subtype="ud">
	  <!-- unit: lbf.sec^2/in^4 -->
    <density>0.148781e-3</density>
    <elastic>
	    <!-- unit: lbf/in^2 -->
      <e1>22.0E+06</e1>
      <e2>1.30E+06</e2>
      <g12>0.745E+06</g12>
      <nu12>1.150E-01</nu12>
    </elastic>
    <failure_criterion>tsai-wu</failure_criterion>
    <characteristic_length>0</characteristic_length>
    <strength>
      <xt>231e3</xt>
      <yt>5.71e3</yt>
      <xc>150e3</xc>
      <yc>33.6e3</yc>
      <s>14.9e3</s>
    </strength>
  </material>
  <lamina name="T650-35 12k/976_0.0052">
    <material>T650-35 12k/976</material>
    <thickness>0.0052</thickness>
  </lamina>


  <!--Material: T650-35 3k 976 plain weave fabric 
  Source: Military Composite Materials Handbook. Volume 2. 2002
  Unit: Imperial unit -->
  <material name="T650-35 3k 976_fabric" type="lamina" subtype="wv">
	  <!-- unit: lbf.sec^2/in^4 -->
    <density>0.145973e-3</density>
    <elastic>
	    <!-- unit: lbf/in^3 -->
      <e1>10.4E+06</e1>
      <e2>10.0E+06</e2>
      <g12>0.8E+06</g12>
	  <!-- nu12 is approximate --> 
      <nu12>0.06</nu12>
    </elastic>
    <failure_criterion>tsai-wu</failure_criterion>
    <characteristic_length>0</characteristic_length>
    <strength>
      <xt>94.4e3</xt>
      <yt>93.7e3</yt>
      <xc>96.7e3</xc>
      <yc>92.6e3</yc>
      <s>15e3</s>
    </strength>
  </material>
  <lamina name="T650-35 3k 976_fabric_0.0062">
    <material>T650-35 3k 976_fabric</material>
    <thickness>0.0062</thickness>
  </lamina>


</materials>
